Repository: wison0727/wison0727.github.io

File: static/tools/material-properties.html
常用材料高温性能速查

← 返回工具列表
  📋 常用材料高温性能速查表

炉管材料 — 许用应力 (MPa)

材料	牌号	400°C	500°C	600°C	700°C	800°C	900°C	1000°C	

  碳钢	20#	91	68	37	—	—	—	—	

  Cr-Mo钢	1.25Cr-0.5Mo	100	89	61	—	—	—	—	

  Cr-Mo钢	2.25Cr-1Mo	107	100	82	—	—	—	—	

  Cr-Mo钢	9Cr-1Mo	—	98	83	55	—	—	—	

  奥氏体	HK40 (25Cr-20Ni)	—	—	—	45	36	28	20	

  奥氏体	HP Modified	—	—	—	50	40	32	24	

耐火材料 — 导热系数 (W/m·K)

材料	密度 (kg/m³)	200°C	400°C	600°C	800°C	1000°C	

  高铝砖 (Al₂O₃≥65%)	2500	1.5	1.6	1.7	1.8	1.9	

  粘土砖	2100	0.9	1.0	1.1	1.2	1.3	

  轻质隔热砖	1000	0.30	0.33	0.36	0.39	0.42	

  硅酸铝纤维	256	0.06	0.08	0.11	0.16	0.23	

  纳米隔热板	320	0.025	0.030	0.040	0.055	—	

金属 — 导热系数 (W/m·K)

材料	20°C	200°C	400°C	600°C	800°C	

  碳钢	52	48	43	38	—	

  Cr-Mo钢	42	40	37	34	—	

  HK40	14	15	17	19	21	

  HP Modified	13	14	16	18	20	

💡 以上数据为典型参考值，实际材料性能与化学成分、热处理状态有关。正式设计请以材料质量证明书和最新标准数据为准。
